Repository: ruiding-uchicago/Designing-AI-aided-analysis-and-prediction-models-for-nonprecious-metal-electrocatalyst-based-proton

The code file was write in jupyter notebook and saved in the corresponding format of .ipynb. To run the code, we suggest users
to install Anaconda 3 in windows 10 and install the following necessary python packages with the same or higher version to 
set up compatible environment:
Python 3.7
jupyter 1.0.0
keras 2.3.1
numpy 1.18.1
pandas 1.0.1
scikit-learn 0.22.1
matplotlib 3.1.3
tensorflow-gpu 1.14.0
tensorboard 1.14.0

Please notice that the computing of artificial neural network was runned on GPU. As GPUs generally shows better performance 
on machine learning especially deep learning tasks, manufacturers such as NVIDIA have designed dedicated packages to 
accelerate the computation.

File: database.csv (part 2 of 3)
¡æ,Acid wash time/h,Second Pyrolysis temperature inert/¡æ,Second Pyrolysis time inert,Second Pyrolysis temperature amonia/¡æ,Second Pyrolysis time amonia/h,Second Pyrolysis temperature H2/¡æ,Second Pyrolysis time H2/h,Raman ID/IG ratio ,BET Surface Area cm2/g,Micropore ratio,Mesopore ratio,Macropore ratio,Onset Potential in Acid Condition (vs. RHE),Half Wave Potential in Acid Condition (vs. RHE),Durability in O2 mV/10000Cycle,Durability in N2 mV/10000Cycle,I/C Ratio(ionomer/catalyst),Effective Area cm2,Cathodic Loading Amount mg cm-2,Anodic Platinum Loading Amount mgPt cm-2,Anodic catalyst type x wt% Pt/C,Membrane,Membrane Thickness,Hot Press Temperature ¡æ,Hot Press Time min,Hot Press Pressure Mpa,Humidity %,Spray(1 for yes 0 for no),Operating Temperature ¡æ,Flowing rate of H2 ml min-1 ,Flowing rate of O2 ml min-1 ,Back Pressure Mpa,Maximum Power Density mW cm-2 ,higher than 700,Current density at 0.6V mA/cm2,Current density at 0.8V mA/cm2,Open Circuit Voltage V,Voltage 100mA cm0,Voltage 200mA cm0,Voltage 300mA cm0,Voltage 400mA cm0,Voltage 500mA cm0,Voltage 600mA cm0,Voltage 700mA cm0,Voltage 800mA cm0,Voltage 900mA cm0,Voltage 1000mA cm0,Voltage 1100mA cm0,Voltage 1200mA cm0,Voltage 1300mA cm0,Voltage 1400mA cm0,Voltage 1500mA cm0,Voltage 1600mA cm0,Voltage 1700mA cm0,Voltage 1800mA cm0,Voltage 1900mA cm0,Voltage 2000mA cm0,Voltage 2100mA cm0,Voltage 2200mA cm0,Voltage 2300mA cm0,Voltage 2400mA cm0,Voltage 2500mA cm0,Voltage 2600mA cm0,Voltage 2700mA cm0,Voltage 2800mA cm0
Atomic Fe-Doped MOF-Derived Carbon Polyhedrons with High Active-Center Density and Ultra-High Performance toward PEM Fuel Cells,2019,C-Fe-ZIF-1.44-950,1,0,0,0,0,0,0.01,1,0.0551,,0,0.0278,0.0051,0.01653,0.0051,0.05453,0.509811113,0.093526499,0.303135889,0.093526499,Ferrocene/ZIF-8,,,,,,,,,,,650,,,,,,,,,,,,,,,,,,1785,,,1971,,,,,,,,,,,,,,,,,,,,,,,,,,,,,,,,,,,,,,,,,,,,,,,,950,3,,,5,1,1,80,12,950,3,,,,,,1255,0.36408,0.63592,0,0.91,0.78,,,1,5,1,0.1,0.2,Nafion 211,25,,,,100,1,80,300,300,0.2068,775,1,1100,200,0.99,0.84,0.8,0.775,0.75,0.725,0.71,0.69,0.665,0.645,0.625,0.6,0.575,0.55,0.53,0.502,0.48,0.455,0.43,0.4,0.375,0.35119,0.32955,0.30978,0.29167,0.275,0.25962,0.24537,0.23214
Is iron involved in the lack of stability of Fe/N/C electrocatalysts used to reduce oxygen at the cathode of PEM fuel cells?,2016,MOF_Ar+NH3(5min),0,0,0,0,0,0,0.00055,0.055,0.0648,0.0269,0,0.0297,0.0041,0.0238,0.0072,0.0648,0.458333333,0.063271605,0.367283951,0.111111111,ZIF-8,,,,,,,,,,,,,,,,,,,,,,,,,,,,,,,,,,1600,,,,,,,,,,,,,,,,,,,,,,,,,,,,,,,,,,,,,,,,,,,,,,1050,1,,,,0,0,,,,,950,0.083,,,,894,0.94855,0.05145,0,0.88,0.73,,,1.36,1.14,4,0.5,0.46,Nafion 211,25,120,,19.89,100,0,80,300,300,0.2,315,0,300,40,1,0.74,0.65,0.6,0.55,0.5,0.45,0.4,0.375,0.34,0.315,0.285,0.255,0.225,0.19,0.15,0.11,0.075,0.04,0.00695,0,0,0,0,0,0,0,0,0
Co nanoparticle embedded in atomically-dispersed Co-N-C nanofibers for oxygen reduction with high activity and remarkable durability,2018,Co@SACo-N-C-10,0,0,0,0,0,0.0195,0,0,0.0507,0.01634,0,0.03291,0.004847,0.02117,,0.058927,0.55848762,0.082254315,0.359258065,0,PAN/Co(Ac)2,,,,,,,,,,,,,,,,,,,,,,,150,,,,,,,,,,,,,,,,,,2000,,,,,,,,,,,,,,,,,,,,,,,,,,,,,,,,,,,,,,,600,2,,,3,0,0,,,900,10,900,0.167,,,,369.29,,,,0.92,0.778,9,,0.818,6.25,3,0.4,0.2,Nafion 212,50,135,2,2,100,0,70,400,200,0.2068,420,0,250,20,0.91,0.7,0.63,0.56,0.52,0.5,0.5,0.475,0.44,0.45,0.43,0.395,0.355,0.33,0.3,0.27156,0.24592,0.2227,0.20157,0.18225,0.16452,0.1482,0.13312,0.11915,0.10617,0.09407,0.08277,0.0722,0.06228
Identification of binuclear Co2N5 active sites for oxygen reduction reaction with more than one magnitude higher activity than single atom CoN4 site,2019,Co-N-C-50,1,0,0,0,0,0.014,0,0,0.067,0.341,0,0.0331,0.0186,0.0152,,0.0669,0.494768311,0.278026906,0.227204783,0,ZIF-8/Co(NO3)2,,,,,,,,,,,,,,,,,,,,,,38.81,,,,,,,1983.267,,,2996.65,,,,,,,,,,,,,,,,,,,,,,,,,,,,,,,,,,,,,,,,,,,,,,,,900,1,,,5,0,0,,,,,,,,,1.25,830,0.28965,0.63437,0.07599,0.88,0.73,6,,0.465,5,4,0.2,0.2,Nafion 211,25,120,5,5.443,100,0,80,300,400,0.13,302,0,425,120,0.93,0.83,0.73,0.66,0.6,0.54,0.48,0.43,0.37,0.32,0.2733,0.23239,0.19625,0.1641,0.1353,0.10936,0.08588,0.06452,0.04501,0.02711,0.01063,0,0,0,0,0,0,0,0
Highly active atomically dispersed CoN4 fuel cell cathode catalysts derived from surfactant-assisted MOFs: carbon-shell confinement strategy,2018,Co-N-C@F127,1,0,0.024,0,0,0.062,0,0,0.091,0.024,0,0.033642,,0.034843,0.001684,0.070169,0.479442489,0,0.496558309,0.023999202,Co(NO3)2/ZIF/F128,,,,,,,,,,,,,,,,,,,,,,1.16,,,,,,,2680,,,3200,,,,,,,,,,,,,,,,,,,,,,,,,,,,,,,,,,,,,,,,,1000,,,,,,,900,3,,,30,1,2,50,5,,,,,,,,825,0.94,0.01,0.05,0.93,0.84,13.3,,0.6,5,4,0.3,0.2,Nafion 212,50,125,5,3.447,60,0,80,200,200,0.1,695,0,600,50,0.95,0.75,0.7,0.665,0.64,0.64,0.6,0.585,0.565,0.55,0.54,0.52,0.5,0.485,0.465,0.45,0.425,0.41,0.385,0.36,0.335,0.31119,0.28955,0.26978,0.25167,0.235,0.21962,0.20537,0.19214
Highly active atomically dispersed CoN4 fuel cell cathode catalysts derived from surfactant-assisted MOFs: carbon-shell confinement strategy,2018,Co-N-C@F127,1,0,0.024,0,0,0.062,0,0,0.091,0.024,0,0.033642,,0.034843,0.001684,0.070169,0.479442489,0,0.496558309,0.023999202,Co(NO3)2/ZIF/F127,,,,,,,,,,,,,,,,,,,,,,1.16,,,,,,,2680,,,3200,,,,,,,,,,,,,,,,,,,,,,,,,,,,,,,,,,,,,,,,,1000,,,,,,,900,3,,,30,1,2,50,5,,,,,,,,825,0.94,0.01,0.05,0.93,0.84,13.3,,0.6,5,4,0.3,0.2,Nafion 212,50,125,5,3.447,100,0,80,200,200,0.1,870,1,925,30,0.92,0.75,0.725,0.705,0.695,0.675,0.66,0.645,0.63,0.605,0.59,0.575,0.56,0.55,0.535,0.525,0.51,0.495,0.475,0.455,0.43,0.4,0.375,0.34,0.305,0.29056,0.27716,0.26468,0.25305
g-C3N4 promoted MOF derived hollow carbon nanopolyhedra doped with high density/fraction of single Fe atoms as an ultra-high performance nonprecious catalyst towards acidic ORR and PEM fuel cells,2019,C-FeHZ8@g-C3N4-950,1,0,0,0,0,0,0.0317,3.17,0.0657,,0,0.035,0.0053,0.0208,0.0046,0.0657,0.532724505,0.080669711,0.316590563,0.070015221,Zn(NO3)2.6H2O/2-methylimidazole/tannic acid/ferric acetylacetonate/g-C3N4,,,,,,,,,,,,,,,,,,,,,,,,,,,,,,,,,,,,,,,,,,,,,,,,,,,,,,,,,,,,,,,,,,,,,,,,,,,,,,,,950,3,,,2,1,1,25,12,950,3,,,,,1.03,754,0,0.20057,0.79943,0.9,0.78,,,,5,4,0.1,,Nafion 211,25,,,,100,1,80,300,300,0.21,628,0,725,150,0.96,0.82,0.77,0.73,0.7,0.67,0.64,0.61,0.58,0.55,0.53,0.52,0.49,0.46,0.44,0.41,0.39,0.37,0.34,0.32,0.3,0.28086,0.26328,0.2471,0.23214,0.21827,0.20539,0.19338,0.18216
Unveiling the high-activity origin of single-atom iron catalysts for oxygen reduction reaction,2018,SA-Fe-NG,1,0,0,0,0,0,0.02634,2.634,0.1125,0.0663,0,0.0355,0.0358875,0.04106,,0.1124475,0.315702884,0.319148936,0.36514818,0,C3N4/F127/FeCl3 6H2O,,,,,,24.33,,,,,,,,,,,,,,,,,,,,,,,,,,,,,,,,,,,,,,,,,,,,,,,300,,,,,,,,,,,,,,,,,,,,600,,,,,,,800,2,,,3,1,2,25,24,,,,,,,,579,0.1297,0.8703,0,0.9,0.8,8,,1,5,2,0.2,0.2,Nafion 211,25,130,1.5,1.5,100,0,80,300,400,0.2,823,1,850,100,0.91,0.75,0.7,0.65,0.63,0.61,0.59,0.575,0.56,0.545,0.53,0.515,0.505,0.5,0.49,0.48,0.465,0.45,0.43,0.415,0.4,0.39,0.37,0.355,0.34,0.325,0.31,0.3,0.29031
"Fe-N-C Oxygen Reduction Fuel Cell Catalyst Derived from Carbendazim: Synthesis, Structure, and Reactivity",2014,Fe-8CBDZ-SHT,1,0,0,0,0,0,0.00557,0.557,0.08,,0,0.0368,0.022,0.0032,0.006,0.068,0.541176471,0.323529412,0.047058824,0.088235294,Fe(NO3)3.9H2O/SiO2/CBDZ,,,,,,,,,,,,,,,,,,,,,,,,,,,,,,,,,,,,,,,,,,,,,,,,,,,,,,,,,,,,,,,,,,,,,,,,,,,,,,,,800,1.5,,,20,0,0,,,,,,,,,,500,,,,0.875,0.78,60,,0.1395,5,4,0.5,,Nafion211,25,135,3,9.07,100,0,80,100,100,0.1722525,366,0,225,15,0.875,0.68,0.61,0.57,0.525,0.495,0.455,0.425,0.4,0.375,0.35,0.325,0.305,0.28586,0.26828,0.2521,0.23714,0.22327,0.21039,0.19838,0.18716,0.17666,0.1668,0.15754,0.14882,0.14059,0.13281,0.12545,0.11847
"Fe-N-C Oxygen Reduction Fuel Cell Catalyst Derived from Carbendazim: Synthesis, Structure, and Reactivity",2014,Fe-8CBDZ-DHT-N2,1,0,0,0,0,0,0.00557,0.557,0.08,,0,0.0368,0.022,0.0032,0.006,0.068,0.541176471,0.323529412,0.047058824,0.088235294,Fe(NO3)3.9H2O/SiO2/CBDZ,,,,,,,,,,,,,,,,,,,,,,,,,,,,,,,,,,,,,,,,,,,,,,,,,,,,,,,,,,,,,,,,,,,,,,,,,,,,,,,,800,1.5,,,20,0,0,,,950,0.5,,,,,,500,,,,0.875,0.78,,,0.1395,5,4,0.5,,Nafion211,25,135,3,9.07,100,0,80,100,100,0.1722525,432,0,350,30,0.975,0.73,0.665,0.615,0.575,0.545,0.51,0.48,0.455,0.425,0.405,0.385,0.36,0.33619,0.31455,0.29478,0.27667,0.26,0.24462,0.23037,0.21714,0.20483,0.19333,0.18258,0.1725,0.16303,0.15412,0.14571,0.13778
"Fe-N-C Oxygen Reduction Fuel Cell Catalyst Derived from Carbendazim: Synthesis, Structure, and Reactivity",2014,Fe-8CBDZ-DHT-NH3,1,0,0,0,0,0,0.00557,0.557,0.08,,0,0.0368,0.022,0.0032,0.006,0.068,0.541176471,0.323529412,0.047058824,0.088235294,Fe(NO3)3.9H2O/SiO2/CBDZ,,,,,,,,,,,,,,,,,,,,,,,,,,,,,,,,,,,,,,,,,,,,,,,,,,,,,,,,,,,,,,,,,,,,,,,,,,,,,,,,800,1.5,,,20,0,0,,,,,950,0.5,,,,500,,,,0.875,0.78,,,0.1395,5,4,0.5,,Nafion211,25,135,3,9.07,100,0,80,100,100,0.1722525,567,0,700,120,0.975,0.81,0.76,0.72,0.68,0.65,0.62,0.59,0.56,0.535,0.505,0.485,0.46,0.43,0.405,0.38119,0.35955,0.33978,0.32167,0.305,0.28962,0.27537,0.26214,0.24983,0.23833,0.22758,0.2175,0.20803,0.19912
Seeded growth of branched ironenitrogen-doped carbon nanotubes as a high performance and durable non-precious fuel cell cathode,2020,Fe-N/CNT,0,0,0,0,0,0,0.027,2.7,0.017,,0,,,,,,,,,,FeCl3/MS,,,,,,,,,,,,,,,,,,,,,,,,,,,,,,,,,,,,,,,,,,,,,,,,,,,,,,,,,,,,,,,,,,,,,,,,,,,,,,,,900,1,,,,,0.5,60,,900,1,,,,,,,0.22,0.78,,0.89,0.76,,,1.86,4,4,0.25,,Nafion 211,25,125,3,5,100,,,,,,365,0,300,20,0.9,0.72,0.65,0.6,0.55,0.505,0.48,0.45,0.41,0.395,0.36,0.32,0.305,0.29056,0.27716,0.26468,0.25305,0.24217,0.23197,0.22239,0.21339,0.20489,0.19688,0.18929,0.18211,0.1753,0.16883,0.16268,0.15682
Heat-treated hemin supported on graphene nanoplatelets for the oxygen reduction reaction,2012,HT600Hem/GNP-U2,1,0,0,0,0,0,0.0493,4.93,0.03677,,0,,,,,,,,,,,,,,,,,,,,,,,,,,,,,1000,,,,,,,,,,,,,,,,,,,,,,,,,,,,,,,,1000,,,,,,,,,,,,,,,,,,,,,,,,,,,,,600,3,,,,,0,,,600,2,,,,,,223.1,,,,0.92,0.75,,,0.25,5,2.5,0.4,,Nafion211,25,120,,3.447,100,0,,100,200,0,300,0,180,0,0.85,0.66,0.59,0.535,0.495,0.455,0.42,0.4,0.37,0.34,0.3,0.265,0.23195,0.20241,0.17583,0.15179,0.12995,0.11001,0.09175,0.07495,0.05945,0.0451,0.03178,0.01938,0.00781,0,0,0,0
Pt-free cathode catalysts prepared via multi-step pyrolysis of Fe phthalocyanine and phenolic resin for fuel cells,2010,600-I-N2,0,0,0,0,0,0,0.0218,2.18,0.03,,0,,,,,,,,,,Fe phthalocyanine/phenolic resin,,,,,,,,,,,,,,,,,,,,,,,,,,,,,,,,,,,,,,,,,,,,,,,,,,,,,,,,,,,,,,,,,,,,,,,,,,,,,,,,600,5,,,,,0,,,,,,,,,,384,,,,,,,,0.5,1,4,0.5,0.457,Nafion 115,125,120,2,1.5,100,,80,,,0.2,332,0,497,94,1,0.8,0.725,0.675,0.636,0.603,0.539,0.458,0.365,0.22,0.09058,0,0,0,0,0,0,0,0,0,0,0,0,0,0,0,0,0,0
Pt-free cathode catalysts prepared via multi-step pyrolysis of Fe phthalocyanine and phenolic resin for fuel cells,2010,800-II-N2,0,0,0,0,0,0,0.0077,0.77,0.016,,0,,,,,,,,,,Fe phthalocyanine/phenolic resin,,,,,,,,,,,,,,,,,,,,,,,,,,,,,,,,,,,,,,,,,,,,,,,,,,,,,,,,,,,,,,,,,,,,,,,,,,,,,,,,600,5,,,,1,0,,,800,1,,,,,,432,,,,,,,,0.5,1,4,0.5,0.457,Nafion 115,125,120,2,1.5,100,,80,,,0.2,417,0,512,102,1.02,0.809,0.753,0.7,0.642,0.617,0.566,0.525,0.488,0.452,0.413,0.385,0.349,0.312,0.282,0.237,0.2,0.128,0.06163,0.00489,0,0,0,0,0,0,0,0,0
Pt-free cathode catalysts prepared via multi-step pyrolysis of Fe phthalocyanine and phenolic resin for fuel cells,2010,800-II-NH3,0,0,0,0,0,0,0.0073,0.73,0.029,,0,,,,,,,,,,Fe phthalocyanine/phenolic resin,,,,,,,,,,,,,,,,,,,,,,,,,,,,,,,,,,,,,,,,,,,,,,,,,,,,,,,,,,,,,,,,,,,,,,,,,,,,,,,,600,5,,,,1,0,,,,,800,1,,,,533,,,,,,,,0.5,1,4,0.5,0.457,Nafion 115,125,120,2,1.5,100,,80,,,0.2,520,0,576,131,1.01,0.823,0.767,0.717,0.664,0.631,0.603,0.572,0.555,0.52,0.491,0.453,0.424,0.396,0.368,0.335,0.3,0.248,0.198,0.1513,0.11039,0.07425,0.0421,0.0133,0,0,0,0,0
Pt-free cathode catalysts prepared via multi-step pyrolysis of Fe phthalocyanine and phenolic resin for fuel cells,2010,1000-III-NH3,0,0,0,0,0,0,0.0059,0.59,0.009,,0,,,,,,,,,,Fe phthalocyanine/phenolic resin,,,,,,,,,,,,,,,,,,,,,,,,,,,,,,,,,,,,,,,,,,,,,,,,,,,,,,,,,,,,,,,,,,,,,,,,,,,,,,,,600,5,,,,1,0,,,,,1000,1,,,,849,,,,,,,,0.5,1,4,0.5,0.457,Nafion 115,125,120,2,1.5,100,,80,,,0.2,560,0,652,163,1.03,0.837,0.8,0.739,0.7,0.653,0.617,0.583,0.561,0.519,0.491,0.455,0.432,0.416,0.391,0.368,0.349,0.324,0.301,0.27905,0.25903,0.24068,0.22381,0.20824,0.19384,0.18046,0.16802,0.15641,0.14555
"Ordered Mesoporous FeN-Doped Carbon: A Class of Highly Active and Stable Catalysts in Acid, Base and Polymer Electrolyte Membrane Fuel Cell",2018,OMFeNC-800,1,0,0,0,0,0,0.0475,4.75,0.061,0.092,0,,,,,,,,,,SBA-15/HEMIN/PTFE,,,,,,,,,,,,,,,,,,,200,,,,,,,,,,,,,,,,,,,,,,,,,,,,,,,,,,,,,,,,,,,,,200,,,,,1000,,,,,,,,,,,800,2,,,,0,0,,,,,,,,,,531,0.10099,0.89901,0,0.95,0.78,,,1.5,5,2.8,1,0.4,Nafion 211,25,125,,,100,0,60,200,100,0.2068,335,0,240,0,0.8,0.675,0.62,0.565,0.53,0.5,0.46,0.435,0.405,0.38,0.35,0.325,0.295,0.27,0.24,0.21,0.18156,0.15592,0.1327,0.11157,0.09225,0.07452,0.0582,0.04312,0.02915,0.01617,0.00407,0,0
Effect of Furfuryl Alcohol on Metal Organic Framework-based Fe/N/C Electrocatalysts for Polymer Electrolyte Membrane Fuel Cells,2014,Fe1/50/50-NCZ8-700(5)-950,0,0,0,0,0,0,0.024,2.4,,,0,,,,,,,,,,"FA/Fe(NO3)3.9H2O/1,10-phenanthroline/ZIF-NC",,,,14.428,,,,,,,,,,,,,,,,,,,,,,,,,,,,,,,120,,,,,,,,,,,,,,,,,,,,,,100,,,,,,,,,,,,,,100,,,,,,,950,0.25,700,1,,,5,0,0,,,,,,,,,,857,0.96264,0.03736,0,0.94,0.76,,,1.5,4.84,4,0.5,,Nafion 211,25,125,2,,100,0,80,60,60,0.1,375,0,435,60,0.9,0.775,0.705,0.655,0.61,0.58,0.53,0.495,0.45,0.41,0.375,0.34,0.3,0.26238,0.22898,0.19914,0.1723,0.14805,0.12602,0.10592,0.08751,0.07059,0.05497,0.04052,0.02711,0.01463,0.00299,0,0
Seeded growth of branched ironenitrogen-doped carbon nanotubes as a high performance and durable non-precious fuel cell cathode,2020,Fe-ZIF',0,0,0,0,0,0,,,,,0,,,,,,,,,,2-methylimidazole/Zn(NO3)2.6H2O/Fe(acac)3,,,,,,,,,,,,,,,,,,,,,,,,,,,,,,,,,,,,,,,,,,,,,,,,,,,,,,,,,,,,,,,,,,,,,,,,,,,,,,,,900,3,,,,,0,,,,,,,,,,,0.29,0.71,,0.89,0.765,,,1.86,4,4,0.25,,Nafion 211,25,125,3,5,100,,,,,,430,0,280,20,0.9,0.72,0.62,0.58,0.55,0.505,0.49,0.465,0.445,0.41,0.398,0.38,0.37,0.36031,0.35119,0.3426,0.33449,0.32683,0.31957,0.31269,0.30615,0.29994,0.29403,0.28839,0.28301,0.27787,0.27296,0.26826,0.26376
Seeded growth of branched ironenitrogen-doped carbon nanotubes as a high performance and durable non-precious fuel cell cathode,2020,Fe-ZIF¡¯/CNT-2,0,0,0,0,0,0,0.049,4.9,0.033,,0,,,,,,,,,,MS/FeCl3/2-methylimidazole/Zn(NO3)2.6H2O/Fe(acac)3,,,,,,,,,,,,,,,,,,,,,,,,,,,,,,,,,,,,,,,,,,,,,,,,,,,,,,,,,,,,,,,,,,,,,,,,,,,,,,,,900,3,,,,,0,,,,,,,,,,,0.25,0.75,,0.89,0.77,,,1.86,4,4,0.25,,Nafion 211,25,125,3,5,100,,,,,,430,0,380,20,0.9,0.72,0.675,0.62,0.595,0.555,0.515,0.49,0.46,0.43,0.405,0.39,0.37,0.35086,0.33328,0.3171,0.30214,0.28827,0.27539,0.26338,0.25216,0.24166,0.2318,0.22254,0.21382,0.20559,0.19781,0.19045,0.18347
Seeded growth of branched ironenitrogen-doped carbon nanotubes as a high performance and durable non-precious fuel cell cathode,2020,Fe-ZIF¡¯/CNT-1,0,0,0,0,0,0,0.049,4.9,0.033,,0,,,,,,,,,,MS/FeCl3/2-methylimidazole/Zn(NO3)2.6H2O/Fe(acac)3,,,,,,,,,,,,,,,,,,,,,,,,,,,,,,,,,,,,,,,,,,,,,,,,,,,,,,,,,,,,,,,,,,,,,,,,,,,,,,,,900,3,,,,,0,,,,,,,,,,,0.22,0.78,,0.89,0.77,,,1.86,4,4,0.25,,Nafion 211,25,125,3,5,100,,,,,,480,0,380,20,0.92,0.72,0.675,0.62,0.595,0.56,0.52,0.5,0.485,0.45,0.42,0.405,0.39,0.37556,0.36216,0.34968,0.33805,0.32717,0.31697,0.30739,0.29839,0.28989,0.28188,0.27429,0.26711,0.2603,0.25383,0.24768,0.24182
Effect of Furfuryl Alcohol on Metal Organic Framework-based Fe/N/C Electrocatalysts for Polymer Electrolyte Membrane Fuel Cells,2014,Fe1/20/80-NCZ8FA-1050(5)-950,0,0,0,0,0,0,0.05,5,,,0,,,,,,,,,,"FA/Fe(NO3)3.9H2O/1,10-phenanthroline/ZIF-NC",,,,7.214,,,,,,,,,,,,,,,,,,,,,,,,,,,,,,,96,,,,,,,,,,,,,,,,,,,,,,20,,,,,,,,,,,,,,80,,,,,,,950,0.25,1050,1,,,5,0,0,,,,,,,,,,811,0.77108,0.22892,0,0.96,0.8,,,1.5,4.84,4,0.5,,Nafion 211,25,125,2,,100,0,80,60,60,0.1,530,0,710,150,0.9,0.81,0.78,0.745,0.705,0.665,0.635,0.605,0.575,0.55,0.51,0.485,0.46119,0.43955,0.41978,0.40167,0.385,0.36962,0.35537,0.34214,0.32983,0.31833,0.30758,0.2975,0.28803,0.27912,0.27071,0.26278,0.25527
Effect of Furfuryl Alcohol on Metal Organic Framework-based Fe/N/C Electrocatalysts for Polymer Electrolyte Membrane Fuel Cells,2014,Fe1/50/50-NCZ8FA-700(5)-950,0,0,0,0,0,0,0.022,2.2,,,0,,,,,,,,,,"FA/Fe(NO3)3.9H2O/1,10-phenanthroline/ZIF-NC",,,,14.428,,,,,,,,,,,,,,,,,,,,,,,,,,,,,,,120,,,,,,,,,,,,,,,,,,,,,,100,,,,,,,,,,,,,,100,,,,,,,950,0.25,700,1,,,5,0,0,,,,,,,,,,695,0.94796,0.05204,0,0.93,0.78,,,1.5,4.84,4,0.5,,Nafion 211,25,125,2,,100,0,80,60,60,0.1,600,0,690,75,0.84,0.78,0.74,0.7,0.675,0.645,0.62,0.595,0.58,0.56,0.545,0.51,0.49,0.46,0.425,0.39,0.35,0.315,0.28195,0.25241,0.22583,0.20179,0.17995,0.16001,0.14175,0.12495,0.10945,0.0951,0.08178
Direct atomic-level insight into the active sites ofa high-performance PGM-free ORR catalyst,2017,(CM+PANI)-Fe-C,0,0,0,0,0,0,0.009,0.9,0.035,,0,,,,,,,,,,PANI/BP2000/CM,,,,,,,,,,,,,,,,,,,,,,,,,,,,,,,,,,,,,,,,,,,,,,,,,,,,,,,,,,,,,,,,,,,,,,,,,,,,,,,,900,1,,,,1,1,8,,900,3,,,,,1.07,1500,0.29,0.71,0,0.92,0.8,,,1.857,5,4,2,,Nafion 211,25,125,3,,100,0,80,200,200,0.03,620,0,1050,50,0.85,0.77,0.745,0.715,0.7,0.675,0.655,0.645,0.63,0.62,0.6,0.59,0.57,0.555,0.54,0.525,0.505,0.49,0.475,0.455,0.44,0.425,0.4,0.38,0.36086,0.34328,0.3271,0.31214,0.29827
Effect of Furfuryl Alcohol on Metal Organic Framework-based Fe/N/C Electrocatalysts for Polymer Electrolyte Membrane Fuel Cells,2014,Fe1/20/80-NCZ8-1050-950,0,0,0,0,0,0,0.052,5.2,,,0,,,,,,,,,,"FA/Fe(NO3)3.9H2O/1,10-phenanthroline/ZIF-NC",,,,7.214,,,,,,,,,,,,,,,,,,,,,,,,,,,,,,,96,,,,,,,,,,,,,,,,,,,,,,20,,,,,,,,,,,,,,80,,,,,,,950,0.25,1050,1,,,5,0,0,,,,,,,,,,831,0.91796,0.08204,0,0.96,0.78,,,1.5,4.84,4,0.5,,Nafion 211,25,125,2,,100,0,80,60,60,0.1,635,0,880,180,0.9,0.84,0.79,0.75,0.72,0.7,0.665,0.645,0.615,0.6,0.56,0.54,0.51,0.485,0.45,0.425,0.395,0.36656,0.34092,0.3177,0.29657,0.27725,0.25952,0.2432,0.22812,0.21415,0.20117,0.18907,0.17777
Direct atomic-level insight into the active sites ofa high-performance PGM-free ORR catalyst,2017,(CM+PANI)-Fe-C,0,0,0,0,0,0,0.009,0.9,0.035,,0,,,,,,,,,,PANI/BP2000/CM,,,,,,,,,,,,,,,,,,,,,,,,,,,,,,,,,,,,,,,,,,,,,,,,,,,,,,,,,,,,,,,,,,,,,,,,,,,,,,,,900,1,,,,1,1,8,,900,3,,,,,1.07,1500,0.29,0.71,0,0.92,0.8,,,1.857,5,4,2,,Nafion 211,25,125,3,,100,0,80,200,200,0.1,870,1,2150,175,0.9,0.81,0.79,0.77,0.75,0.74,0.73,0.72,0.71,0.7,0.69,0.675,0.665,0.65,0.64,0.635,0.62,0.61,0.6,0.59,0.575,0.565,0.55,0.545,0.535,0.52,0.51,0.505,0.50011
Direct atomic-level insight into the active sites ofa high-performance PGM-free ORR catalyst,2017,(CM+PANI)-Fe-C,0,0,0,0,0,0,0.009,0.9,0.035,,0,,,,,,,,,,PANI/BP2000/CM,,,,,,,,,,,,,,,,,,,,,,,,,,,,,,,,,,,,,,,,,,,,,,,,,,,,,,,,,,,,,,,,,,,,,,,,,,,,,,,,900,1,,,,1,1,8,,900,3,,,,,1.07,1500,0.29,0.71,0,0.92,0.8,,,1.857,5,4,2,,Nafion 211,25,125,3,,100,0,80,200,200,0.2,940,1,2100,230,0.92,0.84,0.802,0.785,0.77,0.75,0.74,0.73,0.72,0.71,0.7,0.695,0.68,0.67,0.66,0.65,0.64,0.635,0.625,0.615,0.605,0.6,0.595,0.58,0.575,0.565,0.555,0.55,0.54511
"Stabilization of Iron-Based Fuel Cell Catalysts by Non-Catalytic
Platinum",2018,Fe1.0d,0,0,0,0,0,0,0.01,1,,,0,,,,,,,,,,"ZIF-8/Fe(Ac)2/1,10-phenanthroline",,,,,,,,,,,,,,,,,,,,,,,,,,,,,,,,,,,,,,,,,,,,,,,,,,,,,,,,,,,,,,,,,,,,,,,,,,,,,,,,1050,1,,,,,0,,,,,,,,,,,,,,,,,,1.42,4.84,,0.5,0.46,Nafion 211,25,130,2,,100,,80,50,50,,315,0,290,20,0.95,0.71,0.695,0.595,0.55,0.52,0.48,0.45,0.42156,0.39592,0.3727,0.35157,0.33225,0.31452,0.2982,0.28312,0.26915,0.25617,0.24407,0.23277,0.2222,0.21228,0.20296,0.19419,0.18591,0.17808,0.17068,0.16366,0.15701
"Stabilization of Iron-Based Fuel Cell Catalysts by Non-Catalytic
Platinum",2018,Pt1.0Fe1.0d,0,0.01,0,0,0,0,,,,,0,,,,,,,,,,"Pt(NH3)4Cl2¡¤H2O/ZIF-8/Fe(Ac)2/1,10-phenanthroline",,,,,,,,,,,,,,,,,,,,,,,,,,,,,,,,,,,,,,,,,,,,,,,,,,,,,,,,,,,,,,,,,,,,,,,,,,,,,,,,,,,,,,0,,,,,,,,,,,,,,,,,,1.42,4.84,,0.5,0.46,Nafion 211,25,130,2,,100,,80,50,50,,343,0,350,20,0.95,0.72,0.66,0.625,0.59,0.55,0.525,0.49,0.45695,0.42741,0.40083,0.37679,0.35495,0.33501,0.31675,0.29995,0.28445,0.2701,0.25678,0.24438,0.23281,0.22198,0.21184,0.20231,0.19335,0.1849,0.17692,0.16937,0.16222
Highly efficient nonprecious metal catalyst prepared with metal¨Corganic framework in a continuous carbon nanofibrous network,2015,ZIF8_0%,0,0,0,0,0,0,0.0056,0.56,0.0685,,0,,,,,,,,,,"TPI/ZIF-8/PAN/poly
(methyl methacrylate) ",,,,,,,,,,,,0.02439,,,,,,,,,,,,,,,,,,,,,,0,,,,,,75,,,,50,,,,,,,,,,,,,,,,,,,,,,,,,,,,,,,,,,900,1,1000,1,,,,1,1,25,0.67,,,700,1,,,,156,0.41,0.59,0,,,,,1,5,2,0.3,0.2,Nafion211,25,130,2,13.61,100,0,80,300,400,0.2,374,0,200,30,0.86,0.66,0.6,0.55,0.51,0.49,0.45,0.435,0.42,0.39,0.37,0.34,0.31,0.3,0.275,0.25,0.235,0.215,0.2,0.18,0.165,0.15,0.125,0.1,0.07619,0.05455,0.03478,0.01667,0.00E+00
Networking Pyrolyzed Zeolitic Imidazolate Frameworks by Carbon Nanotubes Improves Conductivity and Enhances Oxygen-Reduction Performance in Polymer-ElectrolyteMembrane Fuel Cells,2017,ZIF'-FA-P,0,0,0.32,0,0,0,0.0532,5.32,0.07432,0.10185,0,,,,,,,,,,,,,,,,,,74.81,,,,,,,,,,,,,,,,,,,,,1496.17,,,3700,,,5642,,,,,,,,,,,,,,,,,,,,,,,,,,,,,,,,,,,,,,,,,,,,,950,2,,,5,0,0,,,,,,,,,,904.5,0.28811,0.71189,0,0.9,0.82,,,1,1.69,4.5,0.4,0.4,Nafion211,25,130,2.25,3,100,0,80,300,300,0.1,450,0,660,150,0.97,0.84,0.78,0.74,0.705,0.66,0.625,0.58,0.55,0.525,0.455,0.38,0.34,0.26,0.18657,0.12428,0.07077,0.02432,0,0,0,0,0,0,0,0,0,0,0
Networking Pyrolyzed Zeolitic Imidazolate Frameworks by Carbon Nanotubes Improves Conductivity and Enhances Oxygen-Reduction Performance in Polymer-ElectrolyteMembrane Fuel Cells,2017,ZIF'-CNT-P,0,0,0.03,0,0,0,0.0509,5.09,0.07722,0.11,0,,,,,,,,,,,,,,,,,,74.81,,,,,,,,,,,,,,,,,,,,,1496.17,,,3700,,,,,,,,,,,,,,,100,,,,,,,,,,,,,,,,,,,,,,,,,,,,,,,,,950,2,,,5,0,0,,,,,,,,,,495.99,0.25259,0.74741,0,0.9,0.81,,,1,1.69,4.5,0.4,0.4,Nafion211,25,130,2.25,3,100,0,80,300,300,0.1,515,0,300,16,0.82,0.695,0.64,0.6,0.57,0.54,0.51,0.495,0.475,0.455,0.43,0.41,0.4,0.375,0.36,0.345,0.325,0.305,0.29,0.26,0.25,0.225,0.21,0.2,0.175,0.15119,0.12955,0.10978,0.09167
Hierarchically Ordered Porous Carbon with Atomically Dispersed FeN4 for Ultraefficient Oxygen Reduction Reaction in Proton-Exchange Membrane Fuel Cells,2020,FeN4/C,1,0,0.0247,0,0,0,0.0146,1.46,0.0535,0.0287,0,,,,,,,,,,Zn(NO3)2¡¤6H2O/Fe(NO3)3¡¤9H2O/ 2-methylimidazole,,,,,,,,,,,,,,,,,,,,,,,,,,,,,,,,,,,,,,,,,,,,,,,,,,,,,,,,,,,,,,,,,,,,,,,,,,,,,,,,1000,2,,,,0,0,,,,,,,,,,1483.2,,,,0.86,0.72,,,,,4,1,0.4,Nafion 212,50,130,3,,100,0,80,200,200,0.101,550,0,400,100,0.94,0.8,0.7,0.64,0.6,0.56,0.53,0.51,0.485,0.47,0.45,0.43,0.42,0.4,0.38,0.36,0.34,0.32,0.3,0.28,0.25,0.225,0.21,0.2,0.18,0.16086,0.14328,0.1271,0.11214
Highly efficient nonprecious metal catalyst prepared with metal¨Corganic framework in a continuous carbon nanofibrous network,2015,ZIF8_14%,0,0,0,0,0,0,0.0056,0.56,0.0702,,0,,,,,,,,,,"TPI/ZIF-8/PAN/poly
(methyl methacrylate)",,,,,,,,,,,,0.02439,,,,,,,,,,,,,,,,,,,,,,0.14,,,,,,0.5016,,,,0.3344,,,,,,,,,,,,,,,,,,,,,,,,,,,,,,,,,,900,1,1000,1,,,,1,1,25,0.67,,,700,1,,,,627,0.7,0.3,0,,,,,1,5,2,0.3,0.2,Nafion211,25,130,2,13.61,100,0,80,300,400,0.2,609,0,450,50,0.9,0.745,0.685,0.64,0.61,0.59,0.56,0.535,0.515,0.5,0.475,0.46,0.44,0.42,0.405,0.39,0.365,0.35,0.335,0.31,0.3,0.29,0.255,0.245,0.225,0.2,0.17619,0.15455,0.13478
Networking Pyrolyzed Zeolitic Imidazolate Frameworks by Carbon Nanotubes Improves Conductivity and Enhances Oxygen-Reduction Performance in Polymer-ElectrolyteMembrane Fuel Cells,2017,ZIF'-P,0,0,0.92,0,0,0,0.0553,5.53,0.07288,0.12901,0,,,,,,,,,,,,,,,,,,74.81,,,,,,,,,,,,,,,,,,,,,1496.17,,,3700,,,,,,,,,,,,,,,,,,,,,,,,,,,,,,,,,,,,,,,,,,,,,,,,950,2,,,5,0,0,,,,,,,,,,706.3,0.35408,0.64592,0,0.9,0.81,,,1,1.69,4.5,0.4,0.4,Nafion211,25,130,2.25,3,100,0,80,300,300,0.1,620,0,625,100,0.94,0.795,0.75,0.715,0.69,0.655,0.625,0.595,0.56,0.54,0.51,0.495,0.47,0.45,0.42,0.4,0.39,0.37,0.35,0.32,0.3,0.275,0.255,0.24,0.22,0.195,0.17119,0.14955,0.12978
Highly active oxygen reduction non-platinum group metal electrocatalyst without direct metal¨Cnitrogen coordination,2015,FePhen@MOF-ArNH3,0,0,0.0013,0,0,0,0.031,3.1,,,0,,,,,,,,,,ZIF-8/Phen/Fe(Ac)2,,,,,,,,,81,,,,,,,,,,,,,,,,,,,,10800,,,5900,,,,,,,,,,,,,,,,,,,,,,,,,12960,,,,,,,,,,,,,,,,,,,,,1050,0.3,1050,1,,,,0,0,,,,,,,,,,1200,0.60539,0.39461,0,0.93,0.77,,,1.5,5,3,0.4,0.46,Nafion 211,25,130,5,9.0718,100,0,80,,,0.15168,680,0,750,70,0.88,0.775,0.74,0.705,0.68,0.65,0.63,0.605,0.59,0.565,0.55,0.525,0.505,0.485,0.46,0.44,0.42,0.4,0.375,0.35,0.335,0.31,0.29,0.265,0.25,0.23,0.21,0.19086,0.17328
Environmental-Friendly Solid Synthesis of Fe-N-C Electrocatalyst with Fe Exclusively in Atomically Dispersed Fe-N4 Moieties for High-Power Proton Exchange Membrane Fuel Cells,2017,Fe2-Z8-C,0,0,0,0,0,0,0.03,3,,,0,,,,,,,,,,,,,,,,,,,28.8,,,,,,,,,,,,,,,,,,,,,,,1707,,,,,,,,,,,,,,,,,,,,,,,,,,,,,,,638,,,,,,,,,,,500,,,,,,1000,2,,,10,,0,,,,,,,,,,1264.9,0.91894,0.08106,0,0.902,0.805,,,1,5,4.2,0.33,0.2,Nafion 211,25,130,1.5,1.5,100,0,80,300,400,0.25,705,0,1080,300,1,0.86,0.835,0.8,0.775,0.755,0.735,0.7,0.68,0.65,0.62,0.595,0.56,0.535,0.5,0.475,0.435,0.4,0.375,0.325,0.29,0.24,0.2,0.16238,0.12898,0.09914,0.0723,0.04805,0.02602
Single-Atom to Single-Atom Grafting of Pt1 onto Fe-N4 Center: Pt1@Fe-N-C Multifunctional Electrocatalyst with Significantly Enhanced Properties,2018,Pt1@Fe-N-C,1,0.021,0,0,0,0,0.01,1,0.0688,0.0764,0,,,,,,,,,,"ZIF-8/1,10-phenanthroline/Chloroplatinic acid/FeAc",,,,,,,,,,,,,,,,,,,,,,,,,,,4.2,,,,,920,,,,,,,,,,,,,,,,,,,,,,,,,,,,,,,400,,,,,,,,,,,,,,,900,0.167,1000,1,,,,1,0.5,25,6,450,2,,,,,1.2,979.8,0.95028,0.04972,0,0.93,0.8,12,,1,5,1,0.45,0.2,Nafion 211,25,130,2,13.34,100,0,80,300,400,0.206,710,1,925,130,1,0.82,0.77,0.745,0.72,0.7,0.675,0.65,0.625,0.605,0.58,0.55,0.535,0.515,0.48,0.46,0.435,0.415,0.39,0.36,0.35,0.32,0.3,0.27,0.25,0.21328,0.1971,0.18214,0.16827
Highly efficient nonprecious metal catalyst prepared with metal¨Corganic framework in a continuous carbon nanofibrous network,2015,ZIF8_39%,0,0,0,0,0,0,0.0056,0.56,0.0983,,0,,,,,,,,,,"TPI/ZIF-8/PAN/poly
(methyl methacrylate)",,,,,,,,,,,,0.02439,,,,,,,,,,,,,,,,,,,,,,0.39,,,,,,0.366,,,,0.244,,,,,,,,,,,,,,,,,,,,,,,,,,,,,,,,,,900,1,1000,1,,,,1,1,25,0.67,,,700,1,,,,863,0.78,0.22,0,,,,,1,5,2,0.3,0.2,Nafion211,25,130,2,13.61,100,0,80,300,400,0.2,712,1,800,150,0.99,0.81,0.77,0.725,0.7,0.675,0.64,0.62,0.6,0.575,0.55,0.525,0.51,0.495,0.47,0.45,0.425,0.41,0.395,0.375,0.355,0.325,0.305,0.29,0.275,0.25,0.23,0.21,0.19086
Single-Atom to Single-Atom Grafting of Pt1 onto Fe-N4 Center: Pt1@Fe-N-C Multifunctional Electrocatalyst with Significantly Enhanced Properties,2018,Fe-N-C,1,0,0,0,0,0,0.012,1.2,0.0679,0.075,0,,,,,,,,,,"ZIF-8/1,13-phenanthroline/FeAc",,,,,,,,,,,,,,,,,,,,,,,,,,,,,,,,920,,,,,,,,,,,,,,,,,,,,,,,,,,,,,,,400,,,,,,,,,,,,,,,900,0.167,1000,1,,,,1,0.5,25,6,,,,,,,1.2,744,0.94997,0.05003,0,0.9,0.79,36,,1,5,3,0.45,0.2,Nafion 211,25,130,2,13.34,100,0,80,300,400,0.206,720,1,1560,400,1.02,0.86,0.83,0.81,0.79,0.77,0.76,0.75,0.74,0.725,0.71,0.7,0.675,0.645,0.62,0.59,0.56,0.525,0.5,0.475,0.44,0.41,0.375,0.35,0.32619,0.30455,0.28478,0.26667,0.25
Environmental-Friendly Solid Synthesis of Fe-N-C Electrocatalyst with Fe Exclusively in Atomically Dispersed Fe-N4 Moieties for High-Power Proton Exchange Membrane Fuel Cells,2017,Fe2-Z8-C,0,0,0,0,0,0,0.03,3,,,0,,,,,,,,,,,,,,,,,,,28.8,,,,,,,,,,,,,,,,,,,,,,,1707,,,,,,,,,,,,,,,,,,,,,,,,,,,,,,,638,,,,,,,,,,,500,,,,,,1000,2,,,10,,0,,,,,,,,,,1264.9,0.91894,0.08106,0,0.902,0.805,,,1,5,0.63,0.33,0.2,Nafion 211,25,130,1.5,1.5,100,0,80,300,400,0.25,740,1,500,30,0.925,0.72,0.68,0.65,0.625,0.6,0.58,0.56,0.54,0.525,0.505,0.495,0.475,0.455,0.445,0.425,0.41,0.4,0.39,0.37,0.355,0.345,0.33,0.315,0.305,0.295,0.29,0.275,0.26056
Highly efficient nonprecious metal catalyst prepared with metal¨Corganic framework in a continuous carbon nanofibrous network,2015,ZIF8_24%,0,0,0,0,0,0,0.0056,0.56,0.0903,,0,,,,,,,,,,"TPI/ZIF-8/PAN/poly
(methyl methacrylate)",,,,,,,,,,,,0.02439,,,,,,,,,,,,,,,,,,,,,,0.24,,,,,,0.4416,,,,0.2944,,,,,,,,,,,,,,,,,,,,,,,,,,,,,,,,,,900,1,1000,1,,,,1,1,25,0.67,,,700,1,,,,809,0.84,0.16,0,0.92,0.8,,2.4,1,5,2,0.3,0.2,Nafion211,25,130,2,13.61,100,0,80,300,400,0.2,751,1,900,180,0.99,0.835,0.795,0.76,0.725,0.7,0.675,0.645,0.625,0.6,0.575,0.55,0.535,0.51,0.49,0.475,0.45,0.425,0.405,0.395,0.37,0.35,0.335,0.31,0.295,0.275,0.25,0.24,0.23031
Is the rapid initial performance loss of Fe/N/C non precious metal catalysts due to micropore flooding?,2016,Fe-N-C-PANI-Phen ,0,0,0,0,0,0,0.0171,1.71,0.03938,0.03337,4.65E-04,,,,,,,,,,,,,,,,5000,,,30,,,,,,,,,,,,,,,,,,,,,,,,,,,,,,2500,1500,,,,,,,,,,,,,,,,,500,,,500,,,,,,,,,,,,,,,,,,,,900,1,,,,1,1,,8,900,3,900,0.25,,,,1244,0.40405,0.59595,0,,,,,0.54,5,8,0.2,,Nafion 211,25,130,5,6.8947,100,0,80,200,200,0.103,780,1,860,90,0.9,0.78,0.735,0.715,0.69,0.665,0.65,0.625,0.61,0.595,0.575,0.55,0.535,0.52,0.5,0.475,0.455,0.445,0.425,0.405,0.39,0.365,0.35,0.325,0.31,0.29556,0.28216,0.26968,0.25805
Single-Atom to Single-Atom Grafting of Pt1 onto Fe-N4 Center: Pt1@Fe-N-C Multifunctional Electrocatalyst with Significantly Enhanced Properties,2018,Pt1@Fe-N-C,1,0.021,0,0,0,0,0.01,1,0.0688,0.0764,0,,,,,,,,,,"ZIF-8/1,10-phenanthroline/Chloroplatinic acid/FeAc",,,,,,,,,,,,,,,,,,,,,,,,,,,4.2,,,,,920,,,,,,,,,,,,,,,,,,,,,,,,,,,,,,,400,,,,,,,,,,,,,,,900,0.167,1000,1,,,,1,0.5,25,6,450,2,,,,,1.2,979.8,0.95028,0.04972,0,0.93,0.8,12,,1,5,2,0.45,0.2,Nafion 211,25,130,2,13.34,100,0,80,300,400,0.206,800,1,1135,200,1,0.84,0.8,0.775,0.755,0.735,0.71,0.69,0.665,0.65,0.63,0.6,0.58,0.56,0.54,0.515,0.49,0.46,0.435,0.42,0.39,0.36,0.335,0.305,0.28,0.25619,0.23455,0.21478,0.19667
Single-Atom to Single-Atom Grafting of Pt1 onto Fe-N4 Center: Pt1@Fe-N-C Multifunctional Electrocatalyst with Significantly Enhanced Properties,2018,Pt1@Fe-N-C,1,0.021,0,0,0,0,0.01,1,0.0688,0.0764,0,,,,,,,,,,"ZIF-8/1,10-phenanthroline/Chloroplatinic acid/FeAc",,,,,,,,,,,,,,,,,,,,,,,,,,,4.2,,,,,920,,,,,,,,,,,,,,,,,,,,,,,,,,,,,,,400,,,,,,,,,,,,,,,900,0.167,1000,1,,,,1,0.5,25,6,450,2,,,,,1.2,979.8,0.95028,0.04972,0,0.93,0.8,12,,1,5,4,0.45,0.2,Nafion 211,25,130,2,13.34,100,0,80,300,400,0.206,810,1,1275,350,1,0.87,0.835,0.81,0.78,0.77,0.745,0.72,0.7,0.685,0.66,0.64,0.615,0.59,0.56,0.535,0.5,0.47,0.435,0.4,0.365,0.32,0.275,0.225,0.1783,0.13739,0.10125,0.0691,0.0403
S-Doping of an Fe/N/C ORR Catalyst for Polymer Electrolyte Membrane Fuel Cells with High Power Density,2015,Fe-N-C-Cl,1,0,0,0,0,0,0.0464,4.64,0.049,,0.007,,,,,,,,,,mPDA/KJ600/FeCl3 ,,,,,,1.459,,,,,,,,,,,,,,,,,,,,,,,,,,,,,,15000,,,,,,,,,,,,,,,,,,,,,,,,2000,,,,,,,,,,,,,,,,,,,,950,3,,,,1,1,80,8,950,3,,,,,,656,0.75915,0.24085,0,0.92,0.82,,,1.07,1,4,0.4,0.4,Nafion211,25,130,2.25,3,100,0,80,300,300,0.2,810,1,750,75,0.97,0.8,0.755,0.71,0.68,0.655,0.63,0.61,0.59,0.575,0.555,0.54,0.52,0.505,0.49,0.475,0.455,0.44,0.42,0.41,0.39,0.375,0.36,0.35,0.335,0.31,0.28619,0.26455,0.24478
Environmental-Friendly Solid Synthesis of Fe-N-C Electrocatalyst with Fe Exclusively in Atomically Dispersed Fe-N4 Moieties for High-Power Proton Exchange Membrane Fuel Cells,2017,Fe2-Z8-C,0,0,0,0,0,0,0.03,3,,,0,,,,,,,,,,,,,,,,,,,28.8,,,,,,,,,,,,,,,,,,,,,,,1707,,,,,,,,,,,,,,,,,,,,,,,,,,,,,,,638,,,,,,,,,,,500,,,,,,1000,2,,,10,,0,,,,,,,,,,1264.9,0.91894,0.08106,0,0.902,0.805,,,1,5,0.91,0.33,0.2,Nafion 211,25,130,1.5,1.5,100,0,80,300,400,0.25,810,1,600,30,0.91,0.725,0.69,0.66,0.635,0.61,0.6,0.575,0.555,0.54,0.52,0.51,0.495,0.48,0.46,0.45,0.44,0.425,0.41,0.4,0.39,0.375,0.36,0.35,0.34,0.325,0.315,0.305,0.29531
Is the rapid initial performance loss of Fe/N/C non precious metal catalysts due to micropore flooding?,2016,Fe-N-C-PANI-Phen ,0,0,0,0,0,0,0.0171,1.71,0.03938,0.03337,4.65E-04,,,,,,,,,,,,,,,,5000,,,30,,,,,,,,,,,,,,,,,,,,,,,,,,,,,,2500,1500,,,,,,,,,,,,,,,,,500,,,500,,,,,,,,,,,,,,,,,,,,900,1,,,,1,1,,8,900,3,900,0.25,,,,1244,0.40405,0.59595,0,,,,,0.54,5,8,0.2,,Nafion 211,25,130,5,6.8947,60,0,80,200,200,0.103,819,1,1020,100,0.91,0.8,0.76,0.73,0.715,0.69,0.675,0.65,0.64,0.625,0.6,0.585,0.56,0.545,0.525,0.505,0.49,0.46,0.45,0.425,0.405,0.39,0.365,0.34,0.325,0.3,0.27619,0.25455,0.23478
Networking Pyrolyzed Zeolitic Imidazolate Frameworks by Carbon Nanotubes Improves Conductivity and Enhances Oxygen-Reduction Performance in Polymer-ElectrolyteMembrane Fuel Cells,2017,ZIF'-FA-CNT-P,0,0,0.02,0,0,0,0.0518,5.18,0.08448,0.09894,0,,,,,,,,,,,,,,,,,,74.81,,,,,,,,,,,,,,,,,,,,,1496.17,,,3700,,,5642,,,,,,,,,,,,100,,,,,,,,,,,,,,,,,,,,,,,,,,,,,,,,,950,2,,,5,0,0,,,,,,,,,,507.66,0.19964,0.80036,0,0.95,0.8,,,1,1.69,4.5,0.4,0.4,Nafion211,25,130,2.25,3,100,0,80,300,300,0.1,820,1,875,90,0.925,0.79,0.75,0.725,0.7,0.675,0.65,0.625,0.61,0.59,0.575,0.55,0.54,0.525,0.5,0.48,0.47,0.45,0.44,0.425,0.4,0.39,0.375,0.355,0.345,0.325,0.31,0.3,0.29031
Single-Atom to Single-Atom Grafting of Pt1 onto Fe-N4 Center: Pt1@Fe-N-C Multifunctional Electrocatalyst with Significantly Enhanced Properties,2018,Pt1@Fe-N-C,1,0.021,0,0,0,0,0.01,1,0.0688,0.0764,0,,,,,,,,,,"ZIF-8/1,10-phenanthroline/Chloroplatinic acid/FeAc",,,,,,,,,,,,,,,,,,,,,,,,,,,4.2,,,,,920,,,,,,,,,,,,,,,,,,,,,,,,,,,,,,,400,,,,,,,,,,,,,,,900,0.167,1000,1,,,,1,0.5,25,6,450,2,,,,,1.2,979.8,0.95028,0.04972,0,0.93,0.8,12,,1,5,3,0.45,0.2,Nafion 211,25,130,2,13.34,100,0,80,300,400,0.206,860,1,1325,300,1,0.855,0.82,0.8,0.775,0.76,0.745,0.72,0.7,0.685,0.665,0.65,0.625,0.6,0.575,0.55,0.525,0.5,0.475,0.44,0.415,0.38,0.35,0.32,0.28,0.24238,0.20898,0.17914,0.1523
Fe¨CN¨CC electrocatalyst with dense active sites and efficient mass transport for high-performance proton exchange membrane fuel cells,2019,TPI@Z8-650-C,0,0,0.0158,0,0,0,0.0303,3.03,0.1079,0.0326,0,,,,,,,,,,TPI/ZIF-8,,,,,,,,,4.3736,,,,,,,,,,,,,,,,,,,,2205,,,2430,,,,,,,,,,,,,,,,,,,,,,,,,13.5945,,,,,,,,,,,,,,,,,,,,,800,0.25,1000,1,,,10,0,0,,,,,,,,,,1368,0.84272,0.15728,0,0.93,0.811,,,1,5,2.7,0.2,0.4,Nafion 211,25,130,1.5,1.5,100,0,80,300,400,0.25,870,1,1220,260,0.91,0.85,0.815,0.795,0.775,0.75,0.73,0.71,0.695,0.675,0.65,0.625,0.605,0.58,0.55,0.525,0.5,0.475,0.45,0.43,0.415,0.4,0.385,0.37,0.355,0.345,0.33,0.32,0.31031
Environmental-Friendly Solid Synthesis of Fe-N-C Electrocatalyst with Fe Exclusively in Atomically Dispersed Fe-N4 Moieties for High-Power Proton Exchange Membrane Fuel Cells,2017,Z8-Fe2-C,0,0,0,0,0,0,0.03,3,,,0,,,,,,,,,,,29,,,,,,,,,,,,,,,,,,,,,,,,,,,,,,,10301,,,,,,,,,,,,,,,,,,,,,,,,,,,,,,,2552.16,,,,,,,,,,,3000,,,,,,1000,2,,,10,,0,,,,,,,,,,,,,,0.85,0.76,,,1,5,2.7,0.33,0.2,Nafion 211,25,130,1.5,1.5,100,0,80,300,400,0.25,890,1,1300,200,0.86,0.845,0.8,0.775,0.75,0.73,0.71,0.7,0.685,0.67,0.65,0.63,0.61,0.6,0.575,0.55,0.54,0.51,0.5,0.475,0.45,0.425,0.4,0.375,0.35,0.325,0.302,0.28,0.25899
Highly efficient nonprecious metal catalyst prepared with metal¨Corganic framework in a continuous carbon nanofibrous network,2015,ZIF8_24%,0,0,0,0,0,0,0.0056,0.56,0.0903,,0,,,,,,,,,,"TPI/ZIF-8/PAN/poly
(methyl methacrylate)",,,,,,,,,,,,0.02439,,,,,,,,,,,,,,,,,,,,,,0.24,,,,,,0.4416,,,,0.2944,,,,,,,,,,,,,,,,,,,,,,,,,,,,,,,,,,900,1,1000,1,,,,1,1,25,0.67,,,700,1,,,,809,0.84,0.16,0,0.92,0.8,,2.4,1.5,5,3,0.3,0.2,Nafion211,25,130,2,13.61,100,0,80,300,400,0.2,900,1,1240,250,1,0.85,0.81,0.79,0.76,0.745,0.72,0.7,0.68,0.655,0.645,0.62,0.6,0.58,0.56,0.54,0.525,0.5,0.48,0.47,0.445,0.425,0.4,0.38,0.36,0.35,0.34031,0.33119,0.3226
S-Doping of an Fe/N/C ORR Catalyst for Polymer Electrolyte Membrane Fuel Cells with High Power Density,2015,Fe-N-C/SCN,1,0,0,0,0,0,0.0369,3.69,0.044,,0.021,,,,,,,,,,mPDA/KJ600/Fe(SCN)3 ,,,,,,,2.07,,,,,,,,,,,,,,,,,,,,,,,,,,,,,15000,,,,,,,,,,,,,,,,,,,,,,,,2000,,,,,,,,,,,,,,,,,,,,950,3,,,,1,1,80,8,950,3,,,,,,751,0.55126,0.44874,0,0.95,0.836,,,1.07,1,4,0.4,0.4,Nafion211,25,130,2.25,3,100,0,80,300,300,0.1,940,1,1225,160,0.97,0.825,0.795,0.77,0.75,0.73,0.705,0.695,0.675,0.655,0.64,0.625,0.605,0.575,0.565,0.55,0.53,0.515,0.495,0.475,0.46,0.44,0.425,0.41,0.385,0.37,0.35,0.32,0.29156
Environmental-Friendly Solid Synthesis of Fe-N-C Electrocatalyst with Fe Exclusively in Atomically Dispersed Fe-N4 Moieties for High-Power Proton Exchange Membrane Fuel Cells,2017,Fe2-Z8-C w/o PVP,0,0,0,0,0,0,0.03,3,,,0,,,,,,,,,,,,,,,,,,,28.8,,,,,,,,,,,,,,,,,,,,,,,1707,,,,,,,,,,,,,,,,,,,,,,,,,,,,,,,638,,,,,,,,,,,,,,,,,1000,2,,,10,,0,,,,,,,,,,1198.6,0.90523,0.09477,0,0.902,0.805,,,1,5,2.8,0.33,0.2,Nafion 211,25,130,1.5,1.5,100,0,80,300,400,0.25,975,1,1300,200,0.98,0.825,0.8,0.78,0.75,0.74,0.72,0.701,0.69,0.665,0.65,0.64,0.62,0.6,0.59,0.565,0.55,0.535,0.515,0.5,0.485,0.455,0.44,0.42,0.4,0.385,0.36,0.35,0.34031
Environmental-Friendly Solid Synthesis of Fe-N-C Electrocatalyst with Fe Exclusively in Atomically Dispersed Fe-N4 Moieties for High-Power Proton Exchange Membrane Fuel Cells,2017,Fe2-Z8-C,0,0,0,0,0,0,0.03,3,,,0,,,,,,,,,,,,,,,,,,,28.8,,,,,,,,,,,,,,,,,,,,,,,1707,,,,,,,,,,,,,,,,,,,,,,,,,,,,,,,638,,,,,,,,,,,500,,,,,,1000,2,,,10,,0,,,,,,,,,,1264.9,0.91894,0.08106,0,0.902,0.805,,,1,5,1.9,0.33,0.2,Nafion 211,25,130,1.5,1.5,100,0,80,300,400,0.25,1000,1,1200,200,0.98,0.825,0.8,0.775,0.745,0.725,0.705,0.69,0.67,0.65,0.635,0.62,0.6,0.59,0.565,0.55,0.54,0.515,0.501,0.49,0.475,0.45,0.44,0.42,0.405,0.395,0.375,0.36,0.34556
S-Doping of an Fe/N/C ORR Catalyst for Polymer Electrolyte Membrane Fuel Cells with High Power Density,2015,Fe-N-C/SCN,1,0,0,0,0,0,0.0369,3.69,0.044,,0.021,,,,,,,,,,mPDA/KJ600/Fe(SCN)3 ,,,,,,,2.07,,,,,,,,,,,,,,,,,,,,,,,,,,,,,15000,,,,,,,,,,,,,,,,,,,,,,,,2000,,,,,,,,,,,,,,,,,,,,950,3,,,,1,1,80,8,950,3,,,,,,751,0.55126,0.44874,0,0.95,0.836,,,1.07,1,4,0.4,0.4,Nafion211,25,130,2.25,3,100,0,80,300,300,0.2,1030,1,1375,250,0.97,0.86,0.82,0.8,0.775,0.755,0.735,0.72,0.7,0.68,0.665,0.65,0.63,0.62,0.595,0.58,0.56,0.545,0.525,0.51,0.495,0.475,0.46,0.445,0.425,0.41,0.395,0.365,0.33656
Environmental-Friendly Solid Synthesis of Fe-N-C Electrocatalyst with Fe Exclusively in Atomically Dispersed Fe-N4 Moieties for High-Power Proton Exchange Membrane Fuel Cells,2017,Fe2-Z8-C,0,0,0,0,0,0,0.03,3,,,0,,,,,,,,,,2Mim/ZnO/FeAc/PVP,,,,,,,,,28.8,,,,,,,,,,,,,,,,,,,,,,,1707,,,,,,,,,,,,,,,,,,,,,,,,,,,,,,,638,,,,,,,,,,,500,,,,,,1000,2,,,10,,0,,,,,,,,,,1264.9,0.91894,0.08106,0,0.902,0.805,,,1,5,2.8,0.33,0.2,Nafion 211,25,130,1.5,1.5,100,0,80,300,400,0.2,1110,1,1700,400,0.99,0.875,0.84,0.81,0.795,0.775,0.755,0.75,0.735,0.715,0.7,0.685,0.675,0.65,0.645,0.625,0.61,0.6,0.59,0.57,0.55,0.515,0.5,0.49,0.475,0.45,0.43,0.415,0.29031
Environmental-Friendly Solid Synthesis of Fe-N-C Electrocatalyst with Fe Exclusively in Atomically Dispersed Fe-N4 Moieties for High-Power Proton Exchange Membrane Fuel Cells,2017,Fe2-Z8-C,0,0,0,0,0,0,0.03,3,,,0,,,,,,,,,,,,,,,,,,,28.8,,,,,,,,,,,,,,,,,,,,,,,1707,,,,,,,,,,,,,,,,,,,,,,,,,,,,,,,638,,,,,,,,,,,500,,,,,,1000,2,,,10,,0,,,,,,,,,,1264.9,0.91894,0.08106,0,0.902,0.805,,,1,5,2.8,0.33,0.2,Nafion 211,25,130,1.5,1.5,100,0,80,300,400,0.25,1141,1,1700,400,0.99,0.875,0.84,0.81,0.795,0.775,0.755,0.75,0.735,0.715,0.7,0.685,0.675,0.65,0.645,0.625,0.61,0.6,0.59,0.57,0.55,0.53,0.515,0.5,0.49,0.465,0.45,0.43,0.41086
Fe¨CN¨CC electrocatalyst with dense active sites and efficient mass transport for high-performance proton exchange membrane fuel cells,2019,TPI@Z8(SiO2)-650-C,0,0,0.0142,0,0,0,0.0301,3.01,0.1079,0.0263,0,,,,,,,,,,TPI/ZIF-8/SiO2,,,,,,,,,4.3736,,,,,,,,,,,,,,,,,,,,2205,,,2430,,,,,,,,,,,,,,,,,,,,,,,,,13.5945,,,,,,,,,,,,,,,150,,,57.6,1120.8,,800,0.25,1000,1,,,10,0,0,,,,,,,,,,1648,0.60534,0.39466,0,0.98,0.823,,,1,5,2.7,0.2,0.4,Nafion 211,25,130,1.5,1.5,100,0,80,300,400,0.25,1180,1,1750,300,0.96,0.85,0.825,0.8,0.785,0.775,0.76,0.75,0.74,0.72,0.71,0.7,0.68,0.665,0.65,0.63,0.62,0.605,0.59,0.575,0.555,0.54,0.525,0.51,0.49,0.475,0.455,0.445,0.43531
Fe/N/C Catalyst Graphitic Layer Structure and Fuel Cell Performance,2017,Fe-N-C,1,0,0,0,0,0,0.05,5,0.03,,0,,,,,,,,,,Silica/iron nitrate nonahydrate,,,1200,,,,,,,,,,,,,,,,,,,,,,,,,,,,,,,,,,12500,,,,,,,,,,,,,,,,,,,,,,,,,,,,,6000,,,,,,,,,,,,,,,,975,0.75,30,1,23,25,96,,,950,0.5,,,,,,,,,,,,,5,3,,,Nafion membrane using PTFEimpregnated glass-fiber sub-gaskets,25,131,10,3.102,100,0,80,250,200,0.1,490,0,657,100,0.956,0.8,0.75,0.72,0.69,0.66,0.63,0.59,0.55,0.51,0.47,0.44,0.4,0.375,0.35,0.32,0.19156,0.16592,0.1427,0.12157,0.10225,0.08452,0.08452,0.0682,0.05312,0.03915,0.02617,0.01407,0.00277
High-performance pyrolyzed iron corrole as a potential non-precious metal catalyst for PEMFCs,2013,Py-Fe-corrole/C,0,0,0,0,0,0,0.0095,0.95,,,0,,,,,,,,,,Fe¨Ccorrole/XC-72R,,,,,,,,,,,,,,,,,100,,,,,,,,,,,,,,,,,,,,,,,,,,,,,,,,,,,,,,,,,400,,,,,,,,,,,,,,,,,,,,,,700,20,,,,0,0,,,,,,,,,,,,,,0.98,0.74,,,2,5,2,0.25,,Nafion 212,50,135,2,13,100,0,70,100,150,0.1,330,0,110,0,0.82,0.61,0.55,0.5,0.46,0.43,0.4,0.375,0.355,0.335,0.32,0.3,0.275,0.25,0.225,0.2,0.17619,0.15455,0.13478,0.11667,0.1,0.08462,0.07037,0.05714,0.04483,0.03333,0.02258,0.0125,0.00303
Co nanoparticle embedded in atomically-dispersed Co-N-C nanofibers for oxygen reduction with high activity and remarkable durability,2018,Co@SACo-N-C-20,0,0,0,0,0,0,,,,,0,,,,,,,,,,,,,,,,,,,,,,,,,,,,,,,,,150,,,,,,,,,,,,,,,,,,2000,,,,,,,,,,,,,,,,,,,,,,,,,,,,,,,,,,,,,,,600,2,,,3,0,0,,,900,10,900,0.333,,,,,,,,,,,,0.818,6.25,3,0.4,0.2,Nafion 212,50,135,2,2,100,0,70,400,200,0.2068,360,0,160,0,0.81,0.64,0.58,0.52,0.48,0.43,0.39,0.36,0.34,0.32,0.31,0.3,0.295,0.28,0.225,0.1738,0.12921,0.09003,0.05533,0.02439,0,0,0,0,0,0,0,0,0
Vitalizing fuel cells with vitamins: pyrolyzed vitamin B12 as a non-precious catalyst for enhanced oxygen reduction reaction of polymer electrolyte fuel cells,2012,py-B12/C ,1,0,0,0,0,0.0095,,,,,0,,,,,,,,,,,,,,,,,,,,,,,,,,,,,,,,,,,100,,,,,,,,,,,,,,,,,,,,,,,,,,,,,,,,,400,,,,,,,,,,,,,,,,,,,,,,700,2,,,20,0,0,,,,,,,,,,,,,,,,,,0.5,5,6,0.075,0.3,Nafion 212,50,135,2,13,100,0,70,100,150,0.1,370,0,400,50,0.86,0.75,0.675,0.63,0.6,0.57,0.545,0.505,0.455,0.405,0.34,0.25,0.1678,0.09871,0.03982,0,0,0,0,0,0,0,0,0,0,0,0,0,0
